Repository: astroChance/LunarIce

# LunarIce 🌑

## PhD dissertation work by C. Amos

This repo contains data and workbooks related to my dissertation research within the Space Resources Department at Colorado School of Mines. The objectives of this research are to characterize the impact of water ice on seismic velocity through lunar regolith simulant. The aim of this work is to inform the effectiveness of shallow seismic methods to explore for subsurface ice on the Moon.

This work is divided into two main parts:
1. Evaluate ultrasonic velocity measurements of regolith simulant and compare to Apollo experimental data
2. Characterize the velocity impact of adding water ice to the regolith simulant

File: data/velocity_picks/0_ice_vs_pressure.txt
VS (m/s)	BULK DENSITY (g/cm3)	POROSITY (%)	PRESSURE (MPa)
71	1.703	0.428	0.005
133	1.732	0.419	0.03
148	1.749	0.413	0.055
170	1.756	0.411	0.08
90	1.728	0.420	0.005
136	1.761	0.409	0.03
163	1.771	0.406	0.055
186	1.783	0.402	0.08
74	1.669	0.440	0.005
125	1.708	0.427	0.03
154	1.733	0.418	0.055
165	1.734	0.418	0.08
77	1.655	0.445	0.005
130	1.735	0.418	0.03
158	1.740	0.416	0.055
172	1.740	0.416	0.08
90	1.699	0.430	0.005
127	1.738	0.417	0.03
168	1.776	0.404	0.055
183	1.787	0.400	0.08

File: data/velocity_picks/10_ice_vs_pressure.txt
VS (m/s)	BULK DENSITY (g/cm3)	POROSITY (%)	PRESSURE (Mpa)
93	1.322	0.457	0.005
164	1.373	0.435	0.03
188	1.373	0.435	0.055
233	1.385	0.431	0.08
92	1.332	0.452	0.005
167	1.369	0.437	0.03
191	1.385	0.431	0.055
218	1.385	0.431	0.08
90	1.330	0.453	0.005
174	1.357	0.442	0.03
185	1.369	0.437	0.055
203	1.387	0.430	0.08
101	1.351	0.444	0.005
176	1.384	0.431	0.03
203	1.402	0.424	0.055
229	1.406	0.422	0.08
110	1.326	0.455	0.005
189	1.387	0.430	0.03
229	1.392	0.428	0.055
252	1.400	0.424	0.08

File: data/velocity_picks/5_ice_vs_pressure.txt
VS (m/s)	BULK DENSITY (g/cm3)	POROSITY (%)	PRESSURE (Mpa)
94	1.411	0.473	0.005
158	1.472	0.451	0.03
178	1.490	0.444	0.055
189	1.501	0.440	0.08
92	1.460	0.455	0.005
153	1.505	0.438	0.03
171	1.515	0.435	0.055
186	1.526	0.430	0.08
88	1.437	0.463	0.005
131	1.482	0.447	0.03
166	1.498	0.441	0.055
189	1.513	0.435	0.08
83	1.456	0.457	0.005
143	1.504	0.439	0.03
178	1.524	0.431	0.055
198	1.524	0.431	0.08
101	1.469	0.452	0.005
147	1.508	0.437	0.03
170	1.520	0.433	0.055
193	1.526	0.430	0.08
