Repository: astroChance/LunarIce

# LunarIce 🌑

## PhD dissertation work by C. Amos

This repo contains data and workbooks related to my dissertation research within the Space Resources Department at Colorado School of Mines. The objectives of this research are to characterize the impact of water ice on seismic velocity through lunar regolith simulant. The aim of this work is to inform the effectiveness of shallow seismic methods to explore for subsurface ice on the Moon.

This work is divided into two main parts:
1. Evaluate ultrasonic velocity measurements of regolith simulant and compare to Apollo experimental data
2. Characterize the velocity impact of adding water ice to the regolith simulant

File: data/velocity_picks/0_ice_vp.txt
VP (m/s)	BULK DENSITY (g/cm3)	POROSITY (%)
225	1.630	0.453
232	1.757	0.410
217	1.595	0.465
242	1.666	0.441
236	1.621	0.456
226	1.624	0.455
239	1.631	0.453
231	1.580	0.470
223	1.604	0.462
215	1.614	0.458
225	1.586	0.468
209	1.621	0.456
210	1.579	0.470
218	1.605	0.461
214	1.585	0.468
227	1.570	0.473
206	1.609	0.460
220	1.573	0.472
239	1.621	0.456
204	1.584	0.469
243	1.679	0.436
232	1.596	0.464
235	1.649	0.447
248	1.636	0.451
250	1.655	0.445
269	1.812	0.392
257	1.847	0.380
277	1.832	0.385
282	1.826	0.387
293	1.847	0.380
258	1.797	0.397
267	1.804	0.395
262	1.822	0.389
278	1.774	0.405
269	1.830	0.386
283	1.846	0.381
264	1.803	0.395
296	1.856	0.377
296	1.853	0.378
301	1.860	0.376
272	1.826	0.387
289	1.826	0.387
288	1.910	0.359
274	1.745	0.414
305	1.885	0.367

File: data/velocity_picks/0_ice_vp_pressure.txt
VP (m/s)	BULK DENSITY (g/cm3)	POROSITY (%)	PRESSURE (Mpa)
239	1.521	0.490	0.005
355	1.609	0.460	0.03
395	1.621	0.456	0.055
439	1.630	0.453	0.08
260	1.638	0.450	0.005
372	1.676	0.437	0.03
415	1.695	0.431	0.055
473	1.727	0.420	0.08
254	1.581	0.469	0.005
370	1.645	0.448	0.03
398	1.666	0.441	0.055
423	1.671	0.439	0.08
207	1.577	0.471	0.005
337	1.671	0.439	0.03
378	1.697	0.430	0.055
411	1.710	0.426	0.08
255	1.617	0.457	0.005
365	1.696	0.431	0.03
420	1.710	0.426	0.055
433	1.713	0.425	0.08
237	1.694	0.432	0.005
355	1.715	0.425	0.03
406	1.731	0.419	0.055
431	1.736	0.417	0.08
266	1.670	0.439	0.005
378	1.746	0.414	0.03
416	1.777	0.404	0.055
440	1.782	0.402	0.08

File: data/velocity_picks/0_ice_vs_vacuum.txt
VS (m/s)	BULK DENSITY (g/cm3)	POROSITY (%)	VAC STAGE
65	1.669	0.440	0
66	1.669	0.440	1
65	1.669	0.440	2
71	1.683	0.435	0
72	1.683	0.435	1
70	1.683	0.435	2
64	1.626	0.454	0
67	1.626	0.454	1
64	1.626	0.454	2
61	1.592	0.466	0
61	1.592	0.466	1
60	1.592	0.466	2
62	1.639	0.450	0
62	1.639	0.450	1
58	1.639	0.450	2
61	1.596	0.465	0
61	1.596	0.465	1
61	1.596	0.465	2
64	1.624	0.455	0
65	1.624	0.455	1
64	1.624	0.455	2

File: data/velocity_picks/10_ice_vp.txt
VP (m/s)	BULK DENSITY (g/cm3)	POROSITY (%)
301	1.345	0.447
311	1.262	0.481
300	1.421	0.416
266	1.271	0.477
322	1.416	0.418
319	1.359	0.441
276	1.293	0.469
295	1.442	0.407
311	1.315	0.459
280	1.361	0.441
290	1.362	0.440
311	1.363	0.440
302	1.375	0.435
314	1.393	0.428
321	1.375	0.435
286	1.351	0.445
289	1.362	0.440
305	1.409	0.421
354	1.385	0.431
346	1.393	0.427
306	1.440	0.408
322	1.452	0.403
307	1.454	0.402
304	1.458	0.401
314	1.392	0.428
348	1.383	0.432
366	1.416	0.418
370	1.417	0.417
377	1.417	0.418
384	1.390	0.429
386	1.439	0.408
373	1.442	0.407
348	1.427	0.413
341	1.417	0.417
402	1.415	0.418
334	1.428	0.413
330	1.463	0.399
356	1.461	0.400
358	1.430	0.412
368	1.472	0.395
314	1.220	0.498
327	1.218	0.499
303	1.237	0.491
302	1.222	0.498
327	1.214	0.501
292	1.239	0.491
308	1.223	0.497
306	1.251	0.486
312	1.264	0.480
312	1.189	0.511
290	1.207	0.504
296	1.133	0.534
312	1.160	0.523
315	1.185	0.513
305	1.191	0.510
300	1.182	0.514
292	1.203	0.506
299	1.199	0.507
297	1.206	0.504
312	1.188	0.512

File: data/velocity_picks/10_ice_vp_cemented.txt
VP (m/s)	BULK DENSITY (g/cm3)	POROSITY (%)
2110	1.021	0.580
2345	1.023	0.580
1758	0.932	0.617
1513	0.914	0.624
1364	0.925	0.620
2586	1.349	0.445
2065	1.410	0.420
2299	1.316	0.459
2093	1.279	0.474
1884	1.265	0.480
2451	1.533	0.370
2577	1.500	0.383
2710	1.477	0.393
2329	1.489	0.388
1303	0.887	0.635
2738	1.611	0.338
2689	1.593	0.345
2747	1.605	0.340
2744	1.617	0.335
2553	1.564	0.357

File: data/velocity_picks/10_ice_vp_pressure.txt
VP (m/s)	BULK DENSITY (g/cm3)	POROSITY (%)	PRESSURE (Mpa)
279	1.408	0.421	0.005
410	1.463	0.399	0.03
469	1.477	0.393	0.055
525	1.482	0.391	0.08
321	1.442	0.407	0.005
417	1.508	0.380	0.03
468	1.536	0.368	0.055
520	1.536	0.368	0.08
362	1.375	0.435	0.005
455	1.415	0.418	0.03
518	1.421	0.416	0.055
559	1.434	0.410	0.08
313	1.326	0.455	0.005
454	1.389	0.429	0.03
479	1.409	0.421	0.055
536	1.414	0.419	0.08
292	1.354	0.443	0.005
452	1.379	0.433	0.03
498	1.404	0.423	0.055
561	1.404	0.423	0.08
318	1.321	0.457	0.005
449	1.364	0.439	0.03
499	1.384	0.431	0.055
528	1.395	0.427	0.08
320	1.339	0.450	0.005
464	1.369	0.437	0.03
528	1.379	0.433	0.055
559	1.390	0.429	0.08
278	1.324	0.456	0.005
429	1.360	0.441	0.03
495	1.375	0.435	0.055
538	1.387	0.430	0.08

File: data/velocity_picks/1_ice_vp.txt
VP (m/s)	BULK DENSITY (g/cm3)	POROSITY (%)
253	1.603	0.450
248	1.590	0.454
263	1.607	0.449
305	1.592	0.454
227	1.610	0.448
284	1.606	0.449
298	1.618	0.445
290	1.631	0.440
253	1.574	0.460
281	1.580	0.458
281	1.597	0.452
267	1.559	0.465
266	1.549	0.469
269	1.580	0.458
271	1.600	0.451
283	1.619	0.445
281	1.638	0.438
260	1.630	0.441
283	1.649	0.434
257	1.602	0.450
300	1.714	0.412
286	1.743	0.402
246	1.677	0.425
313	1.693	0.419
294	1.713	0.412
279	1.704	0.415
308	1.712	0.412
288	1.635	0.439
276	1.684	0.422
280	1.698	0.417
265	1.663	0.429
265	1.704	0.415
336	1.680	0.423
274	1.697	0.418
276	1.692	0.420
313	1.655	0.432
304	1.720	0.410
245	1.706	0.415
318	1.693	0.419
289	1.708	0.414
230	1.454	0.501
232	1.456	0.500
235	1.482	0.492
245	1.454	0.501
238	1.459	0.499
251	1.448	0.503
243	1.459	0.499
239	1.434	0.508
246	1.485	0.490
237	1.420	0.513
235	1.429	0.510
227	1.408	0.517
228	1.437	0.507
233	1.429	0.510
231	1.450	0.502
253	1.466	0.497
229	1.418	0.514
248	1.443	0.505
267	1.519	0.479
242	1.465	0.497

File: data/velocity_picks/20_ice_vp.txt
VP (m/s)	BULK DENSITY (g/cm3)	POROSITY (%)
398	1.069	0.480
412	1.091	0.469
376	1.136	0.447
362	1.107	0.461
389	1.108	0.461
439	1.145	0.443
382	1.121	0.455
419	1.130	0.450
395	1.135	0.448
403	1.099	0.465
389	1.113	0.458
385	1.134	0.448
400	1.063	0.483
377	1.073	0.478
372	1.068	0.480
387	1.074	0.477
403	1.104	0.463
376	1.063	0.483
384	1.081	0.474
362	1.084	0.473
351	1.184	0.424
421	1.191	0.421
418	1.188	0.422
371	1.180	0.426
370	1.172	0.430
374	1.162	0.435
423	1.172	0.430
379	1.180	0.426
432	1.194	0.419
420	1.167	0.432
405	1.174	0.429
427	1.199	0.417
495	1.180	0.426
402	1.163	0.434
411	1.189	0.421
418	1.171	0.430
482	1.173	0.429
405	1.184	0.424
469	1.186	0.423
414	1.179	0.426
380	0.971	0.528
368	0.998	0.514
416	1.004	0.512
392	0.959	0.534
396	0.989	0.519
375	0.986	0.520
384	0.961	0.532
381	0.986	0.520
373	0.989	0.519
437	1.016	0.506
446	1.051	0.489
446	1.007	0.510
402	1.003	0.512
400	0.990	0.518
424	1.018	0.505
398	0.970	0.528
401	0.975	0.526
405	0.991	0.518
427	0.991	0.518
409	1.012	0.508

File: data/velocity_picks/2_ice_vp.txt
VP (m/s)	BULK DENSITY (g/cm3)	POROSITY (%)
290	1.569	0.450
251	1.598	0.440
256	1.589	0.443
273	1.575	0.448
257	1.570	0.450
249	1.596	0.440
259	1.618	0.433
246	1.610	0.435
242	1.595	0.441
283	1.634	0.427
273	1.586	0.444
276	1.577	0.447
265	1.581	0.446
256	1.559	0.453
263	1.604	0.438
256	1.632	0.428
260	1.649	0.422
253	1.571	0.449
281	1.536	0.461
288	1.536	0.461
290	1.698	0.405
315	1.665	0.416
307	1.726	0.395
270	1.658	0.419
258	1.643	0.424
287	1.648	0.422
297	1.716	0.398
299	1.743	0.389
303	1.669	0.415
311	1.717	0.398
322	1.744	0.388
310	1.741	0.389
310	1.709	0.401
312	1.699	0.404
302	1.679	0.411
293	1.692	0.407
305	1.699	0.404
297	1.731	0.393
297	1.670	0.415
281	1.674	0.413
256	1.445	0.493
222	1.478	0.482
230	1.479	0.481
264	1.451	0.491
238	1.479	0.481
261	1.466	0.486
254	1.454	0.490
253	1.486	0.479
249	1.445	0.493
255	1.398	0.510
250	1.435	0.497
250	1.464	0.487
231	1.438	0.496
231	1.443	0.494
255	1.446	0.493
227	1.469	0.485
228	1.453	0.490
247	1.436	0.496
241	1.465	0.486
212	1.459	0.488

File: data/velocity_picks/5_ice_vp.txt
VP (m/s)	BULK DENSITY (g/cm3)	POROSITY (%)
244	1.362	0.492
261	1.364	0.491
256	1.378	0.486
256	1.390	0.481
241	1.372	0.488
243	1.376	0.486
250	1.377	0.486
246	1.380	0.485
247	1.383	0.484
255	1.409	0.474
246	1.402	0.477
288	1.390	0.481
237	1.422	0.469
303	1.418	0.471
260	1.461	0.455
277	1.406	0.475
301	1.461	0.455
257	1.442	0.462
278	1.429	0.467
275	1.472	0.451
301	1.435	0.464
291	1.463	0.454
313	1.475	0.450
285	1.497	0.441
314	1.502	0.439
322	1.447	0.460
282	1.452	0.458
298	1.584	0.409
275	1.592	0.406
304	1.580	0.410
301	1.621	0.395
328	1.560	0.418
341	1.595	0.404
338	1.578	0.411
353	1.600	0.403
320	1.613	0.398
333	1.606	0.401
352	1.592	0.406
360	1.570	0.414
334	1.596	0.404
327	1.596	0.404
331	1.607	0.400
359	1.557	0.419
353	1.579	0.410
352	1.538	0.426
346	1.581	0.410
258	1.536	0.427
352	1.515	0.434
339	1.551	0.421
344	1.522	0.432
261	1.326	0.505
259	1.329	0.504
256	1.341	0.499
244	1.335	0.502
252	1.327	0.505
254	1.326	0.505
246	1.341	0.499
252	1.336	0.501
250	1.311	0.511
255	1.336	0.501
262	1.275	0.524
266	1.358	0.493
247	1.354	0.495
249	1.311	0.510
258	1.357	0.494
256	1.307	0.512
270	1.338	0.500
278	1.317	0.508
257	1.301	0.514
284	1.324	0.506

File: data/velocity_picks/5_ice_vp_cemented.txt
VP (m/s)	BULK DENSITY (g/cm3)	POROSITY (%)
712	1.002	0.626
772	1.030	0.615
684	1.052	0.607
668	0.999	0.627
684	0.999	0.627
1239	1.116	0.583
882	1.093	0.592
745	1.007	0.624
1016	1.097	0.591
774	1.046	0.610
1198	1.318	0.508
1148	1.317	0.508
1444	1.327	0.505
1545	1.316	0.509
1380	1.316	0.509
1744	1.415	0.472
2215	1.445	0.460
1286	1.442	0.462
1508	1.428	0.467
2031	1.507	0.437

File: data/velocity_picks/5_ice_vp_pressure.txt
VP (m/s)	BULK DENSITY (g/cm3)	POROSITY (%)	PRESSURE (Mpa)
312	1.423	0.469	0.005
444	1.492	0.443	0.03
469	1.525	0.431	0.055
506	1.534	0.427	0.08
330	1.446	0.460	0.005
414	1.528	0.429	0.03
482	1.542	0.424	0.055
512	1.549	0.422	0.08
330	1.477	0.449	0.005
418	1.528	0.430	0.03
444	1.538	0.426	0.055
482	1.557	0.419	0.08
389	1.576	0.412	0.005
528	1.621	0.395	0.03
593	1.633	0.390	0.055
607	1.687	0.370	0.08
309	1.483	0.447	0.005
411	1.523	0.432	0.03
476	1.544	0.424	0.055
515	1.563	0.417	0.08
321	1.507	0.438	0.005
433	1.563	0.416	0.03
486	1.575	0.412	0.055
539	1.575	0.412	0.08
315	1.508	0.437	0.005
455	1.567	0.415	0.03
532	1.584	0.409	0.055
569	1.601	0.402	0.08
313	1.526	0.430	0.005
447	1.559	0.418	0.03
493	1.570	0.414	0.055
541	1.582	0.410	0.08
